Repository: ben-zebu/tt_alliance

File: etc/codified_fatigue_laws.dat
TABULAR_FATIGUE_LAW 
    * law_id 1
    * rccm
        * description "ZI.4.1 - 1985 - Su <= 550 MPa"
        * edition 2005 2007 2012 2016 2018 2020
    * asme 
        * description "I.9.1 - 1985 - Su <= 550 MPa"
        * edition 2007 2009 2010 2013 2021 2023
    * Eref 207000.
    * Na  10 20 50 100 200 500 1000 2000 5000 1E4 2E4 5E4 1E5 2E5 5E5 1E6
    * Sa 4000 2830 1900 1410 1070 725 570 440 330 260 215 160 138 114 93 86

TABULAR_FATIGUE_LAW
    * law_id 2
    * rccm 
        * description "ZI.4.1 - 1985 - 790 <= Su <= 900 MPa"
        * edition 2005 2007 2012 2016 2018 2020
    * asme
        * description "I.9.1 - 1985 - 790 <= Su <= 900 MPa"
        * edition 2007 2009 2010 2013 2021 2023
    * Eref 207000.
    * Na   10 20 50 100 200 500 1000 2000 5000 1E4 1.2E4 2E4 5E4 1E5 2E5 5E5 1E6
    * Sa 2900 2210 1590 1210 930 690 540 430 340 305 295 250 200 180 165 152 138

TABULAR_FATIGUE_LAW
    * law_id 4
    * rccm
        * description "ZI.4.2 - 1985"
        * edition 2005 2007 2012 2016 2018 2020
    * Eref   179000.
    * Na  10 20 50 100 200 500 1000 2000 5000 1E4 2E4 5E4 1E5 2E5 5E5 1E6
    * Sa 4480 3240 2190 1655 1275 940 750 615 485 405 350 295 260 230 200 180

TABULAR_FATIGUE_LAW
    * law_id 4
    * asme
        * description "I.9.2.1 et I.9.2.2 C - 1986"
        * edition 2007 2009
    * Eref   195123.
    * Nc 10 20 50 100 200 500 1000 2000 5000 1E4 2E4 5E4 1E5 2E5 5E5 1E6 2E6 5E6 1E7 2E7 5E7 1E8 1E9 1E10 1E11
    * Sa 4880 3530 2380 1800 1390 1020 820 670 525 440 385 320 280 250 215 195 157 127 113 105 99 97 96 94 94

TABULAR_FATIGUE_LAW
    * law_id 5
    * rccm
        * description "ZI.4.3 - 1985 - courbe <= 2.7*Sm"
        * edition 2005 2007 2012 2016 2018 2020
    * Eref   207000.
    * Na    10 20 50 100 200 500 1000 2000 5000 1E4 2E4 5E4 1E5 2E5 5E5 1E6
    * Sa 7930 5240 3100 2205 1550 985 690 490 310 235 185 152 131 117 103 93

# Courbe de fatigue : référence RCCM ZI.4.3 Snorm = 3 Sm
TABULAR_FATIGUE_LAW
    * law_id 6 
    * rccm
        * description "ZI.4.3 - 1985 - courbe à 3*Sm"
        * edition 2005 2007 2012 2016 2018 2020
    * Eref   207000.
    * Na  10 20 50 100 200 500 1000 2000 5000 1E4 2E4 5E4 1E5 2E5 5E5 1E6
    * Sa 7930 5240 3100 2070 1410 840 560 380 230 155 103 72 58 49 41 37 

#
# ASME 2010
# 

TABULAR_FATIGUE_LAW
    * law_id 1
    * asme
        * description "I.9.1 - 2010 - Su_mat <= 80 ksi"
        * edition 2010 2013 2021 2023
    * Eref 207000.
    * Na  10 20 50 100 200 500 1000 2000 5000 1E4 2E4 5E4 1E5 2E5 5E5 1E6 1E7 1E8 1E9 1E10 1E11
    * Sa 3999 2827 1896 1413 1069 724 572 441 331 262 214 159 138 114 93 86 77 68 61 54 48

TABULAR_FATIGUE_LAW
    * law_id 2
    * asme
        * description "I.9.1 - 2010 - 115 <= Su_mat <= 130 ksi"
        * edition 2010 2013 2021 2023
    * Eref   207000.
    * Na  10 20 50 100 200 500 1000 2000 5000 1E4 12E3 2E4 5E4 1E5 2E5 5E5 1E6 1E7 1E8 1E9 1E10 1E11
    * Sa 2896 2206 1586 1207 931 689 538 427 338 303 296 248 200 179 165 152 138 123 110 98 87 77

TABULAR_FATIGUE_LAW
    * law_id 4
    * asme
        * description "I.9.2 - 2010"
        * edition 2010 2013 2021 2023
    * Eref   195123. 
    * Na 10 20 50 100 200 500 1000 2000 5000 1E4 2E4 5E4 1E5 2E5 5E5 1E6 2E6 5E6 1E7 1E8 1E9 1E10 1E11
    * Sa 6000 4300 2748 1978 1440 974 745 590 450 368 300 235 196 168 142 126 113 102 99.0 97.1 95.8 94.4 93.7

File: etc/tabular_fatigue_laws.dat
TABULAR_FATIGUE_LAW 
  * law_id 1
  * rccm
    * description "ZI.4.1 - 1985 - Su <= 550 MPa"
    * edition 2005 2007 2012 2016 2018 2020
  * asme 
    * description "I.9.1 - 1985 - Su <= 550 MPa"
    * edition 2007 2009 2010 2013 2021 2023
  * Eref 207000.
  * Na  10 20 50 100 200 500 1000 2000 5000 1E4 2E4 5E4 1E5 2E5 5E5 1E6
  * Sa 4000 2830 1900 1410 1070 725 570 440 330 260 215 160 138 114 93 86

TABULAR_FATIGUE_LAW
  * law_id 2
  * rccm 
    * description "ZI.4.1 - 1985 - 790 <= Su <= 900 MPa"
    * edition 2005 2007 2012 2016 2018 2020
  * asme
    * description "I.9.1 - 1985 - 790 <= Su <= 900 MPa"
    * edition 2007 2009 2010 2013 2021 2023
  * Eref 207000.
  * Na   10 20 50 100 200 500 1000 2000 5000 1E4 1.2E4 2E4 5E4 1E5 2E5 5E5 1E6
  * Sa 2900 2210 1590 1210 930 690 540 430 340 305 295 250 200 180 165 152 138
